Repository: krispy-kenay/DdSoNMwNTE

# Data-driven Search of New Materials with Negative Thermal Expansion

Private project for the Machine Learning Semesterproject.

## Navigation

To follow the structure of the code, the numbered `.ipynb` files can be run to reproduce the code at the given point in the project.

### DATA Folder
The files produced in the DATA folder are mostly too big to fit on github (up to 5 Gb in size for the largest), instead we uploaded the folder onto gDrive which can unfortunately no longer be downloaded.

## Resources

A selection of frequently used resources to have fast access.

### Collaborative Tools
* [Report in LaTeX](https://www.overleaf.com/read/rjbwvysrhfhz)
* [Notebooks in Browser](https://drive.google.com/drive/folders/1n_Mab_i13UA38stfVH10k3T27M9zX1DX?usp=sharing)

### Starting Point
* [Best Practices](https://github.com/anthony-wang/BestPractices)
* [ML Semesterproject](https://github.com/jessica-ri/NTE-ML_Semesterporject)

### Documentations
* [Python](https://docs.python.org/3/)
* [Numpy](https://numpy.org/doc/1.23/)
* [Seaborn](https://seaborn.pydata.org/tutorial.html)
* [Dscribe](https://singroup.github.io/dscribe/latest/tutorials/tutorials.html)

### Articles
* [Best Practices](https://pubs.acs.org/doi/10.1021/acs.chemmater.0c01907#)
* [CrabNET](https://www.nature.com/articles/s41524-021-00545-1)

## Assistants
Prof. Nicola Spaldin, [nicola.spaldin@mat.ethz.ch](mailto:nicola.spaldin@mat.ethz.ch)  
Dr. Aria Mansouri Tehrani, [aria.mansouri.t@mat.ethz.ch](mailto:aria.mansouri.t@mat.ethz.ch)  
Dr. Carl Romao, [carl.romao@mat.ethz.ch](mailto:carl.romao@mat.ethz.ch)

File: data/df_labeled.csv (part 1 of 56)
group,FORMULA,STRUC_SPACEGROUP_SYM,STRUC_SPACEGROUP_NO,STRUC_CELL_LENGTH_A,STRUC_CELL_LENGTH_B,STRUC_CELL_LENGTH_C,STRUC_ALPHA,STRUC_BETA,STRUC_GAMMA,STRUC_VOLUME,COMP_ELEMENT_COUNT,COMP_PARSED FORMULA,OTHER_TEMPERATURE,OTHER_PRESSURE,OTHER_DENSITY,OTHER_DATABASE,LABEL_CTE CELL_LENGTH_A,LABEL_R^2 CELL_LENGTH_A,LABEL_CTE CELL_LENGTH_B,LABEL_R^2 CELL_LENGTH_B,LABEL_CTE CELL_LENGTH_C,LABEL_R^2 CELL_LENGTH_C,LABEL_CTE VOLUME,LABEL_R^2 VOLUME,LABEL_dir NTE,LABEL_dir NTE large,LABEL_vol NTE,LABEL_MAX CTE,LABEL_ABS MAX CTE,LABEL_MIN CTE,LABEL_ABS MIN CTE,LABEL_DEV CTE,COMP_FORMULA,COMP_oxides,COMP_carbonites,COMP_fluorides,COMP_cyonides,COMP_partly organic
Zn1.0 P63/mmc,Zn1,P63/mmc,194.0,0.26647,0.26647,0.49469,90.0,90.0,120.0,0.03042,1.0,Zn1.0,298.0,101.325,7.14,ICSD,8.737144062824205e-06,0.7999178913380668,8.737144062824205e-06,0.7999178913380668,4.412811057881724e-05,0.7999178913380668,6.231731797994302e-05,0.5840607611037504,0,0,0,4.412811057881724e-05,4.412811057881724e-05,8.737144062824205e-06,8.737144062824205e-06,3.539096651599303e-05,Zn1,0,0,0,0,0
Y1.0 P63/mmc,Y1,P63/mmc,194.0,0.36515,0.36515,0.57474,90.0,90.0,120.0,0.06637,1.0,Y1.0,298.0,101.325,4.45,ICSD,-1.1207197479512043e-05,0.8375289943447186,-1.1207197479512043e-05,0.8375289943447186,3.656258696704835e-05,0.8375289943447186,1.535272677884385e-05,0.36175470991873,1,0,0,3.656258696704835e-05,3.656258696704835e-05,-1.1207197479512043e-05,-1.1207197479512043e-05,4.776978444656039e-05,Y1,0,0,0,0,0
W1.0 Im-3m,W1,Im-3m,229.0,0.31648,0.31648,0.31648,90.0,90.0,90.0,0.0317,1.0,W1.0,298.0,101.325,19.26,ICSD,5.248729078297146e-06,0.3759989503913284,5.248729078297146e-06,0.3759989503913284,5.248729078297146e-06,0.3759989503913284,1.546338811288368e-05,0.3914890921672032,0,0,0,5.248729078297146e-06,5.248729078297146e-06,5.248729078297146e-06,5.248729078297146e-06,0.0,W1,0,0,0,0,0
V2.0Zr1.0 Fd-3mZ,V2Zr1,Fd-3mZ,227.0,0.7441,0.7441,0.7441,90.0,90.0,90.0,0.412,2.0,V2.0Zr1.0,298.0,101.325,6.23,ICSD,0.0001497757895907,0.9963469329580812,0.0001497757895907,0.9963469329580812,0.0001497757895907,0.9963469329580812,0.0004451057939163,0.996322771316003,0,0,0,0.0001497757895907,0.0001497757895907,0.0001497757895907,0.0001497757895907,0.0,V2Zr1,0,0,0,0,0
V1.0 Im-3m,V1,Im-3m,229.0,0.30297,0.30297,0.30297,90.0,90.0,90.0,0.0278099999999999,1.0,V1.0,298.0,101.325,6.08,ICSD,9.189148478001285e-06,0.571054686454976,9.189148478001285e-06,0.571054686454976,9.189148478001285e-06,0.571054686454976,2.758680567248597e-05,0.5698867405275188,0,0,0,9.189148478001285e-06,9.189148478001285e-06,9.189148478001285e-06,9.189148478001285e-06,0.0,V1,0,0,0,0,0
U1.0 P42/mnm,U1,P42/mnm,136.0,1.061,1.061,0.5645,90.0,90.0,90.0,0.63547,1.0,U1.0,298.0,101.325,18.66,ICSD,1.3265186490191897e-05,0.6998840272420088,1.3265186490191897e-05,0.6998840272420088,2.050919309450818e-06,0.6998840272420088,2.856153064439605e-05,0.7079538876494147,0,0,0,1.3265186490191897e-05,1.3265186490191897e-05,2.050919309450818e-06,2.050919309450818e-06,1.1214267180741078e-05,U1,0,0,0,0,0
U1.0 Im-3m,U1,Im-3m,229.0,0.34482,0.34482,0.34482,90.0,90.0,90.0,0.041,1.0,U1.0,298.15,0.0,19.28,ICSD,1.923611423046401e-05,0.997728295616461,1.923611423046401e-05,0.997728295616461,1.923611423046401e-05,0.997728295616461,5.724458302571263e-05,0.9974331418293874,0,0,0,1.923611423046401e-05,1.923611423046401e-05,1.923611423046401e-05,1.923611423046401e-05,0.0,U1,0,0,0,0,0
U1.0 Cmcm,U1,Cmcm,63.0,0.28542,0.58667,0.4953999999999999,90.0,90.0,90.0,0.08295,1.0,U1.0,298.0,101.325,19.06,ICSD,2.805568665277984e-05,0.8724988644458453,-5.708943252302312e-06,0.885487177789397,2.568407649811877e-05,0.885487177789397,4.769462201512291e-05,0.871089491779385,1,0,0,2.805568665277984e-05,2.805568665277984e-05,-5.708943252302312e-06,-5.708943252302312e-06,3.376462990508215e-05,U1,0,0,0,0,0
Tl1.0 P63/mmc,Tl1,P63/mmc,194.0,0.34502,0.34502,0.55135,90.0,90.0,120.0,0.05684,1.0,Tl1.0,298.15,101.325,11.94,ICSD,-7.888326885677359e-05,0.4687755916697039,-7.888326885677359e-05,0.4687755916697039,-3.177620405913592e-05,0.4687755916697039,-0.0001896496464068,0.415595246102113,1,1,1,-3.177620405913592e-05,-7.888326885677359e-05,-7.888326885677359e-05,-3.177620405913592e-05,4.710706479763768e-05,Tl1,0,0,0,0,0
Ti1.0 P63/mmc,Ti1,P63/mmc,194.0,0.29511,0.29511,0.46843,90.0,90.0,120.0,0.03533,1.0,Ti1.0,298.0,101.325,4.5,ICSD,-8.411657876008227e-06,0.6189355828565682,-8.411657876008227e-06,0.6189355828565682,6.227608513234631e-07,0.6189355828565682,-1.6782363617512286e-05,0.4140217516784863,1,0,1,6.227608513234631e-07,-8.411657876008227e-06,-8.411657876008227e-06,6.227608513234631e-07,9.03441872733169e-06,Ti1,0,0,0,0,0
Ti1.0 Im-3m,Ti1,Im-3m,229.0,0.3283,0.3283,0.3283,90.0,90.0,90.0,0.03538,1.0,Ti1.0,298.0,101.325,4.5,ICSD,1.1069770776359088e-05,0.8987400136677703,1.1069770776359088e-05,0.8987400136677703,1.1069770776359088e-05,0.8987400136677703,3.2861251681559385e-05,0.9058465407826992,0,0,0,1.1069770776359088e-05,1.1069770776359088e-05,1.1069770776359088e-05,1.1069770776359088e-05,0.0,Ti1,0,0,0,0,0
Te4.0Zr5.0 I4/m,Te4Zr5,I4/m,87.0,1.07649,1.07649,0.38403,90.0,90.0,90.0,0.445,2.0,Te4.0Zr5.0,298.0,101.325,7.21,PCD,-3.413995973321435e-05,0.7665874857692657,-3.413995973321435e-05,0.7665874857692657,-8.791595018426406e-05,0.7665874857692657,-0.0001554960712448,0.9675672109328208,1,1,1,-3.413995973321435e-05,-8.791595018426406e-05,-8.791595018426406e-05,-3.413995973321435e-05,5.3775990451049714e-05,Te4Zr5,0,0,0,0,0
Te3.0Zr1.0 P121/m1,Te3Zr1,P121/m1,11.0,0.6176,0.38254,1.00862,90.0,96.32,90.0,0.23685,2.0,Te3.0Zr1.0,298.15,101.325,6.65,ICSD,2.3937970572220742e-05,0.779307036745565,1.4252802766825038e-05,0.9290284756813408,2.5690246500176936e-05,0.9290284756813408,6.431923472637734e-05,0.8926422756237885,0,0,0,2.5690246500176936e-05,2.5690246500176936e-05,1.4252802766825038e-05,1.4252802766825038e-05,1.1437443733351896e-05,Te3Zr1,0,0,0,0,0
Te2.0U1.0 Immm,Te2U1,Immm,71.0,0.4123,0.6086,1.3812,90.0,90.0,90.0,0.34658,2.0,Te2.0U1.0,298.15,101.325,9.45,ICSD,1.2165488563489449e-05,0.8672477068120297,1.112320656626104e-05,0.9809688671830148,1.2835443417331124e-05,0.9809688671830148,3.609514070128062e-05,0.9308844643712808,0,0,0,1.2835443417331124e-05,1.2835443417331124e-05,1.112320656626104e-05,1.112320656626104e-05,1.7122368510700846e-06,Te2U1,0,0,0,0,0
Te1.0Zn1.0 F-43m,Te1Zn1,F-43m,216.0,0.61026,0.61026,0.61026,90.0,90.0,90.0,0.22727,2.0,Te1.0Zn1.0,298.0,101.325,5.64,ICSD,1.863995343678356e-05,0.7856254039547889,1.863995343678356e-05,0.7856254039547889,1.863995343678356e-05,0.7856254039547889,5.624350754766356e-05,0.7893614339604481,0,0,0,1.863995343678356e-05,1.863995343678356e-05,1.863995343678356e-05,1.863995343678356e-05,0.0,Te1Zn1,0,0,0,0,0
Te1.0Tl1.0 I4/mcm,Te1Tl1,I4/mcm,140.0,1.30204,1.30204,0.61719,90.0,90.0,90.0,1.04633,2.0,Te1.0Tl1.0,298.15,101.325,8.43,ICSD,3.3457404676812244e-05,0.9541632040744285,3.3457404676812244e-05,0.9541632040744285,2.3602706450743016e-05,0.9541632040744285,9.052833204928004e-05,0.9460577714271876,0,0,0,3.3457404676812244e-05,3.3457404676812244e-05,2.3602706450743016e-05,2.3602706450743016e-05,9.854698226069228e-06,Te1Tl1,0,0,0,0,0
Te1.0 P3121,Te1,P3121,152.0,0.4457,0.4457,0.5929,90.0,90.0,120.0,0.102,1.0,Te1.0,298.0,101.325,6.23,ICSD,-6.0458613027888566e-05,0.5039998729963383,-6.0458613027888566e-05,0.5039998729963383,-1.807286054473996e-05,0.5039998729963383,-0.0001386564215842,0.6116586239403534,1,1,1,-1.807286054473996e-05,-6.0458613027888566e-05,-6.0458613027888566e-05,-1.807286054473996e-05,4.238575248314861e-05,Te1,0,0,0,0,0
Tc1.0 P63/mmc,Tc1,P63/mmc,194.0,0.27407,0.27407,0.4397999999999999,90.0,90.0,120.0,0.02861,1.0,Tc1.0,298.0,101.325,11.49,ICSD,-2.6575983759527194e-05,0.9917709363312708,-2.6575983759527194e-05,0.9917709363312708,-2.5588680460605695e-05,0.9917709363312708,-7.855290492913995e-05,0.9258821520463776,1,1,1,-2.5588680460605695e-05,-2.6575983759527194e-05,-2.6575983759527194e-05,-2.5588680460605695e-05,9.873032989214962e-07,Tc1,0,0,0,0,0
Tb1.0Zn1.0 Pm-3m,TbZn,Pm-3m,221.0,0.3566,0.3566,0.3566,90.0,90.0,90.0,0.04535,2.0,Tb1.0Zn1.0,298.0,101.325,8.21,PCD,8.733637484727072e-06,0.4706076462158668,8.733637484727072e-06,0.4706076462158668,8.733637484727072e-06,0.4706076462158668,2.6358116540425013e-05,0.4770660873952662,0,0,0,8.733637484727072e-06,8.733637484727072e-06,8.733637484727072e-06,8.733637484727072e-06,0.0,Tb1Zn1,0,0,0,0,0
Ta1.0 Im-3m,Ta1,Im-3m,229.0,0.33058,0.33058,0.33058,90.0,90.0,90.0,0.03613,1.0,Ta1.0,298.0,101.325,16.63,ICSD,7.288132587361466e-06,0.809523087638168,7.288132587361466e-06,0.809523087638168,7.288132587361466e-06,0.809523087638168,2.1771833279091163e-05,0.8136953608222239,0,0,0,7.288132587361466e-06,7.288132587361466e-06,7.288132587361466e-06,7.288132587361466e-06,0.0,Ta1,0,0,0,0,0
Sr1.0Zn5.0 P6/mmm,Sr1Zn5,P6/mmm,191.0,0.5549000000000001,0.5549000000000001,0.4283,90.0,90.0,120.0,0.1142099999999999,2.0,Sr1.0Zn5.0,298.15,101.325,6.03,ICSD,0.0001585015465842,0.3460633010724528,0.0001585015465842,0.3460633010724528,2.565355888358975e-05,0.3460633010724528,0.0003638348251064,0.4483532984020605,0,0,0,0.0001585015465842,0.0001585015465842,2.565355888358975e-05,2.565355888358975e-05,0.0001328479877006,Sr1Zn5,0,0,0,0,0
Sr1.0 Im-3m,Sr1,Im-3m,229.0,0.4434,0.4434,0.4434,90.0,90.0,90.0,0.08717,1.0,Sr1.0,298.15,4200000.0,3.34,ICSD,5.043697052290084e-05,0.9907501717310871,5.043697052290084e-05,0.9907501717310871,5.043697052290084e-05,0.9907501717310871,0.0001421922814668,0.9892038602996472,0,0,0,5.043697052290084e-05,5.043697052290084e-05,5.043697052290084e-05,5.043697052290084e-05,0.0,Sr1,0,0,0,0,0
Sr1.0 Fm-3m,Sr1,Fm-3m,225.0,0.6075999999999999,0.6075999999999999,0.6075999999999999,90.0,90.0,90.0,0.22431,1.0,Sr1.0,298.0,101.325,2.59,ICSD,2.2969228977408564e-05,0.5970016575272505,2.2969228977408564e-05,0.5970016575272505,2.2969228977408564e-05,0.5970016575272505,7.022796791293351e-05,0.6246064220559528,0,0,0,2.2969228977408564e-05,2.2969228977408564e-05,2.2969228977408564e-05,2.2969228977408564e-05,0.0,Sr1,0,0,0,0,0
Sn2.0Y1.0 Cmcm,Sn2Y1,Cmcm,63.0,0.4394,1.634,0.4305,90.0,90.0,90.0,0.30909,2.0,Sn2.0Y1.0,298.15,101.325,7.01,ICSD,0.0001979326594029,0.346063301072453,0.0001859111950593,0.3460633010724528,-0.0001072740267884,0.3460633010724528,0.0002736348052083,0.3253351056096398,1,1,0,0.0001979326594029,0.0001979326594029,-0.0001072740267884,-0.0001072740267884,0.0003052066861913,Sn2Y1,0,0,0,0,0
Sn2.0Tm1.0 Cmcm,Sn2Tm1,Cmcm,63.0,0.4357,1.6062,0.4285,90.0,90.0,90.0,0.29987,2.0,Sn2.0Tm1.0,298.15,101.325,9.0,ICSD,6.5357818397755815e-06,0.9576205191960814,2.127664127817505e-05,0.9358196633185112,2.1987373797645084e-05,0.9358196633185112,4.988263387033941e-05,0.9928129266764164,0,0,0,2.1987373797645084e-05,2.1987373797645084e-05,6.5357818397755815e-06,6.5357818397755815e-06,1.54515919578695e-05,Sn2Tm1,0,0,0,0,0
Sn2.0Tb1.0 Cmcm,Sn2Tb1,Cmcm,63.0,0.4404,1.6301,0.4307,90.0,90.0,90.0,0.3092,2.0,Sn2.0Tb1.0,298.15,101.325,8.51,ICSD,1.1785179369440148e-05,0.9805257469263768,1.095945805900444e-05,0.9912971901509896,1.973403488078399e-05,0.9912971901509896,4.248551319920842e-05,0.9861547336545796,0,0,0,1.973403488078399e-05,1.973403488078399e-05,1.095945805900444e-05,1.095945805900444e-05,8.774576821779548e-06,Sn2Tb1,0,0,0,0,0
Sn1.0Ti3.0 P63/mmc,Sn1Ti3,P63/mmc,194.0,0.5922,0.5922,0.4768,90.0,90.0,120.0,0.14481,2.0,Sn1.0Ti3.0,298.15,101.325,6.02,ICSD,2.578888031104632e-05,0.7633742032109845,2.578888031104632e-05,0.7633742032109845,-9.002632665228272e-06,0.7633742032109845,4.2958143047167615e-05,0.3109441077692623,1,0,0,2.578888031104632e-05,2.578888031104632e-05,-9.002632665228272e-06,-9.002632665228272e-06,3.479151297627459e-05,Sn1Ti3,0,0,0,0,0
Sn1.0 I41/amdZ,Sn1,I41/amdZ,141.0,0.58318,0.58318,0.31819,90.0,90.0,90.0,0.10822,1.0,Sn1.0,298.0,101.325,7.29,ICSD,-9.111240881588278e-05,0.7894936077183276,-9.111240881588278e-05,0.7894936077183276,-8.117398636805598e-05,0.7894936077183276,-0.0002604698167447,0.7513405437398324,1,1,1,-8.117398636805598e-05,-9.111240881588278e-05,-9.111240881588278e-05,-8.117398636805598e-05,9.9384224478268e-06,Sn1,0,0,0,0,0
Sm1.0 R-3mH,Sm1,R-3mH,166.0,0.3621,0.3621,2.625,90.0,90.0,120.0,0.29807,1.0,Sm1.0,298.15,101.325,7.54,ICSD,-6.7700661292081686e-06,0.8914562658422627,-6.7700661292081686e-06,0.8914562658422627,-2.6638045349662432e-05,0.8914562658422627,-4.016610256146191e-05,0.9893217348974288,1,1,1,-6.7700661292081686e-06,-2.6638045349662432e-05,-2.6638045349662432e-05,-6.7700661292081686e-06,1.9867979220454263e-05,Sm1,0,0,0,0,0
Si4.0Tb5.0 Pnma,Si4Tb5,Pnma,62.0,0.741,1.458,0.769,90.0,90.0,90.0,0.8308099999999999,2.0,Si4.0Tb5.0,298.15,101.325,7.25,ICSD,2.9415306676347687e-06,0.7910932818389033,1.871927402700952e-06,0.3989525199334264,1.046694130932461e-05,0.3989525199334264,1.5447639670794225e-05,0.8567942148440102,0,0,0,1.046694130932461e-05,1.046694130932461e-05,1.871927402700952e-06,1.871927402700952e-06,8.595013906623657e-06,Si4Tb5,0,0,0,0,0
Si3.0Tb5.0 P63/mcm,Si3Tb5,P63/mcm,193.0,0.843,0.843,0.63,90.0,90.0,120.0,0.38773,2.0,Si3.0Tb5.0,298.15,101.325,7.53,ICSD,1.5966486558306475e-05,0.6007842162405003,1.5966486558306475e-05,0.6007842162405003,5.332414816684358e-06,0.6007842162405003,3.720963759907569e-05,0.5273482663407024,0,0,0,1.5966486558306475e-05,1.5966486558306475e-05,5.332414816684358e-06,5.332414816684358e-06,1.0634071741622115e-05,Si3Tb5,0,0,0,0,0
Si1.67Tb1.0 P6/mmm,Si1.67Tb,P6/mmm,191.0,0.3846,0.3846,0.4143,90.0,90.0,120.0,0.05307,2.0,Si1.67Tb1.0,298.0,101.325,6.44,PCD,8.089113301418259e-06,0.9211788800004288,8.089113301418259e-06,0.9211788800004288,1.931112825064645e-06,0.9211788800004288,1.766706008406081e-05,0.9268427359798068,0,0,0,8.089113301418259e-06,8.089113301418259e-06,1.931112825064645e-06,1.931112825064645e-06,6.158000476353614e-06,Si1.67Tb,0,0,0,0,0
Si1.0V3.0 Pm-3n,Si1V3,Pm-3n,223.0,0.47272,0.47272,0.47272,90.0,90.0,90.0,0.10564,2.0,Si1.0V3.0,298.15,101.325,5.69,ICSD,4.8884174540741896e-06,0.8925209347007548,4.8884174540741896e-06,0.8925209347007548,4.8884174540741896e-06,0.8925209347007548,1.4784906722899918e-05,0.877968701997586,0,0,0,4.8884174540741896e-06,4.8884174540741896e-06,4.8884174540741896e-06,4.8884174540741896e-06,0.0,Si1V3,0,0,0,0,0
Si1.0Tb1.0Ti1.0 P4/nmmZ,Si1Tb1Ti1,P4/nmmZ,129.0,0.4022,0.4022,0.7561,90.0,90.0,90.0,0.12231,3.0,Si1.0Tb1.0Ti1.0,298.15,101.325,6.38,ICSD,6.980893186379325e-06,0.5620644375060974,6.980893186379325e-06,0.5620644375060974,9.691291051747003e-07,0.5620644375060974,1.4855982008880946e-05,0.4281275340684753,0,0,0,6.980893186379325e-06,6.980893186379325e-06,9.691291051747003e-07,9.691291051747003e-07,6.011764081204625e-06,Si1Tb1Ti1,0,0,0,0,0
Si1.0Tb1.0Ti1.0 P4/nmm O2,SiTbTi,P4/nmm O2,129.0,0.4022,0.4022,0.7561,90.0,90.0,90.0,0.1223,3.0,Si1.0Tb1.0Ti1.0,298.15,101.325,6.38,PCD,6.813717291127969e-06,0.5660936189333692,6.813717291127969e-06,0.5660936189333692,-5.2746701533444426e-08,0.5660936189333692,1.369984110039973e-05,0.4031609958297356,1,0,0,6.813717291127969e-06,6.813717291127969e-06,-5.2746701533444426e-08,-5.2746701533444426e-08,6.866463992661413e-06,SiTbTi,0,0,0,0,0
Si1.0Tb1.0 Pnma,Si1Tb1,Pnma,62.0,0.7918999999999999,0.3833,0.5703,90.0,90.0,90.0,0.17311,2.0,Si1.0Tb1.0,298.15,101.325,7.18,ICSD,1.6472713275077817e-05,0.7132642563998436,1.1973394828293753e-05,0.7721548650654477,8.214540324376666e-06,0.7721548650654477,3.652491903135466e-05,0.9135939504453264,0,0,0,1.6472713275077817e-05,1.6472713275077817e-05,8.214540324376666e-06,8.214540324376666e-06,8.25817295070115e-06,Si1Tb1,0,0,0,0,0
Se1.0U1.0 Fm-3m,Se1U1,Fm-3m,225.0,0.5751000000000001,0.5751000000000001,0.5751000000000001,90.0,90.0,90.0,0.19021,2.0,Se1.0U1.0,298.15,101.325,11.07,ICSD,-0.0001326734326225,0.450022543734167,-0.0001326734326225,0.450022543734167,-0.0001326734326225,0.450022543734167,-0.0003950694645793,0.4500441208011583,1,1,1,-0.0001326734326225,-0.0001326734326225,-0.0001326734326225,-0.0001326734326225,0.0,Se1U1,0,0,0,0,0
Se1.0Sn1.0 Pnma,Se1Sn1,Pnma,62.0,1.1496,0.4158,0.4448,90.0,90.0,90.0,0.21262,2.0,Se1.0Sn1.0,298.0,101.325,6.17,ICSD,3.7350149713661634e-05,0.7773599001209837,6.239133933004141e-05,0.924047538877811,-4.22609221037837e-05,0.924047538877811,5.721941233369839e-05,0.5066104911063585,1,1,0,6.239133933004141e-05,6.239133933004141e-05,-4.22609221037837e-05,3.7350149713661634e-05,0.0001046522614338,Se1Sn1,0,0,0,0,0
Se1.0Sn1.0 Cmcm,Se1Sn1,Cmcm,63.0,0.39697,1.05286,0.38833,90.0,90.0,90.0,0.1623,2.0,Se1.0Sn1.0,298.15,20000000.0,8.09,ICSD,8.232839501952306e-05,0.5771545010256781,0.0001214626421909,0.7285360166865157,0.0001175832485277,0.7285360166865157,0.0003174988609137,0.677896414574506,0,0,0,0.0001214626421909,0.0001214626421909,8.232839501952306e-05,8.232839501952306e-05,3.913424717138825e-05,Se1Sn1,0,0,0,0,0
Se1.0 P3121,Se1,P3121,152.0,0.4162,0.4162,0.5055,90.0,90.0,120.0,0.07583,1.0,Se1.0,298.0,1800000.0,5.19,ICSD,-0.0002306575620957,0.709715073118963,-0.0002306575620957,0.709715073118963,-3.1125270671023915e-05,0.709715073118963,-0.0004895622852764,0.798276843404551,1,1,1,-3.1125270671023915e-05,-0.0002306575620957,-0.0002306575620957,-3.1125270671023915e-05,0.0001995322914247,Se1,0,0,0,0,0
Sc1.0 P63/mmc,Sc1,P63/mmc,194.0,0.33098,0.33098,0.5266,90.0,90.0,120.0,0.04996,1.0,Sc1.0,298.0,101.325,2.99,ICSD,1.0015192357243698e-05,0.9136334078626054,1.0015192357243698e-05,0.9136334078626054,2.2849155064544156e-05,0.9136334078626054,4.266118282760116e-05,0.9940513812011372,0,0,0,2.2849155064544156e-05,2.2849155064544156e-05,1.0015192357243698e-05,1.0015192357243698e-05,1.2833962707300457e-05,Sc1,0,0,0,0,0
Sc1.0 Im-3m,Sc,Im-3m,229.0,0.3752,0.3752,0.3752,90.0,90.0,90.0,0.0528,1.0,Sc1.0,1623.0,101.325,2.83,PCD,2.465359543781925e-05,0.8169625387210878,2.465359543781925e-05,0.8169625387210878,2.465359543781925e-05,0.8169625387210878,7.01981093232413e-05,0.6896811393956177,0,0,0,2.465359543781925e-05,2.465359543781925e-05,2.465359543781925e-05,2.465359543781925e-05,0.0,Sc,0,0,0,0,0
Sc1.0 Fm-3m,Sc1,Fm-3m,225.0,0.476,0.476,0.476,90.0,90.0,90.0,0.1078499999999999,1.0,Sc1.0,298.15,101.325,2.77,ICSD,-0.0001517254847709,0.9984803381262114,-0.0001517254847709,0.9984803381262114,-0.0001517254847709,0.9984803381262114,-0.0004561408458013,0.9984876978598712,1,1,1,-0.0001517254847709,-0.0001517254847709,-0.0001517254847709,-0.0001517254847709,0.0,Sc1,0,0,0,0,0
Sb5.0Zn6.85 R-3c h,Sb5Zn6.85,R-3c h,167.0,1.22706,1.22706,1.24657,90.0,90.0,120.0,1.6255,2.0,Sb5.0Zn6.85,510.0,101.325,6.48,PCD,1.8855827919949823e-05,0.9981769819563286,1.8855827919949823e-05,0.9981769819563286,2.1309694397152387e-05,0.9981769819563286,5.70828512770516e-05,0.9992959064011486,0,0,0,2.1309694397152387e-05,2.1309694397152387e-05,1.8855827919949823e-05,1.8855827919949823e-05,2.4538664772025643e-06,Sb5Zn6.85,0,0,0,0,0
Sb5.0Zn6.83 R-3c h,Sb5Zn6.83,R-3c h,167.0,1.22684,1.22684,1.24621,90.0,90.0,120.0,1.6244,2.0,Sb5.0Zn6.83,500.0,101.325,6.47,PCD,1.6233372272887984e-05,0.999933215146278,1.6233372272887984e-05,0.999933215146278,2.004575331342556e-05,0.999933215146278,5.267119186594181e-05,0.9997271145452084,0,0,0,2.004575331342556e-05,2.004575331342556e-05,1.6233372272887984e-05,1.6233372272887984e-05,3.812381040537576e-06,Sb5Zn6.83,0,0,0,0,0
Sb5.0Zn6.67 R-3c h,Sb5Zn6.67,R-3c h,167.0,1.22007,1.22007,1.23727,90.0,90.0,120.0,1.595,2.0,Sb5.0Zn6.67,298.15,101.325,6.53,PCD,1.2847951086506076e-05,0.9731836141625888,1.2847951086506076e-05,0.9731836141625888,1.4551126912545331e-05,0.9731836141625888,4.025274770740067e-05,0.974827714812688,0,0,0,1.4551126912545331e-05,1.4551126912545331e-05,1.2847951086506076e-05,1.2847951086506076e-05,1.7031758260392551e-06,Sb5Zn6.67,0,0,0,0,0
Sb5.0Zn6.49 R-3c h,Sb5Zn6.49,R-3c h,167.0,1.22782,1.22782,1.2474,90.0,90.0,120.0,1.6286,2.0,Sb5.0Zn6.49,525.0,101.325,6.32,PCD,2.280204576804168e-05,0.9999999989168058,2.280204576804168e-05,0.9999999989168058,2.645152772994264e-05,0.9999999989168058,6.751987489120315e-05,0.9972426482048148,0,0,0,2.645152772994264e-05,2.645152772994264e-05,2.280204576804168e-05,2.280204576804168e-05,3.64948196190096e-06,Sb5Zn6.49,0,0,0,0,0
Sb5.0Zn6.46 R-3c h,Sb5Zn6.46,R-3c h,167.0,1.22564,1.22564,1.24514,90.0,90.0,120.0,1.6198,2.0,Sb5.0Zn6.46,450.0,101.325,6.34,PCD,2.470822143001021e-05,0.9453236649720376,2.470822143001021e-05,0.9453236649720376,2.4519416726075397e-05,0.9453236649720376,7.435678623628401e-05,0.9542274530282076,0,0,0,2.470822143001021e-05,2.470822143001021e-05,2.4519416726075397e-05,2.4519416726075397e-05,1.888047039348165e-07,Sb5Zn6.46,0,0,0,0,0
Sb5.0Zn6.45 R-3c h,Sb5Zn6.45,R-3c h,167.0,1.22765,1.22765,1.24722,90.0,90.0,120.0,1.6279,2.0,Sb5.0Zn6.45,520.0,101.325,6.31,PCD,3.135364287826792e-05,0.990579692178464,3.135364287826792e-05,0.990579692178464,2.9259983173832165e-05,0.990579692178464,9.515478717270764e-05,0.9968728397727848,0,0,0,3.135364287826792e-05,3.135364287826792e-05,2.9259983173832165e-05,2.9259983173832165e-05,2.093659704435758e-06,Sb5Zn6.45,0,0,0,0,0
Sb5.0Zn6.41 R-3c h,Sb5Zn6.41,R-3c h,167.0,1.22711,1.22711,1.24657,90.0,90.0,120.0,1.6256,2.0,Sb5.0Zn6.41,500.0,101.325,6.3,PCD,9.95355941607987e-06,0.6465637920053827,9.95355941607987e-06,0.6465637920053827,1.5968114007847264e-05,0.6465637920053827,3.580649617110716e-05,0.764080073738173,0,0,0,1.5968114007847264e-05,1.5968114007847264e-05,9.95355941607987e-06,9.95355941607987e-06,6.014554591767394e-06,Sb5Zn6.41,0,0,0,0,0
Sb5.0Zn6.4 R-3c h,Sb5Zn6.40,R-3c h,167.0,1.22724,1.22724,1.24662,90.0,90.0,120.0,1.626,2.0,Sb5.0Zn6.4,500.0,101.325,6.29,PCD,1.5499313923971154e-05,0.9636435428674268,1.5499313923971154e-05,0.9636435428674268,1.9430427033163336e-05,0.9636435428674268,5.041741629120877e-05,0.9768693483112768,0,0,0,1.9430427033163336e-05,1.9430427033163336e-05,1.5499313923971154e-05,1.5499313923971154e-05,3.931113109192182e-06,Sb5Zn6.40,0,0,0,0,0
Sb5.0Zn6.37 R-3c h,Sb5Zn6.37,R-3c h,167.0,1.22325,1.22325,1.2428,90.0,90.0,120.0,1.6105,2.0,Sb5.0Zn6.37,300.0,101.325,6.34,PCD,1.4526447893745522e-05,0.9911949094744408,1.4526447893745522e-05,0.9911949094744408,1.4153995408223489e-05,0.9911949094744408,4.327949274908924e-05,0.9968920470696758,0,0,0,1.4526447893745522e-05,1.4526447893745522e-05,1.4153995408223489e-05,1.4153995408223489e-05,3.7245248552203545e-07,Sb5Zn6.37,0,0,0,0,0
Sb3.0Tb5.0 P63/mcm,Sb3Tb5,P63/mcm,193.0,0.892,0.892,0.6304000000000001,90.0,90.0,120.0,0.43439,2.0,Sb3.0Tb5.0,298.15,101.325,8.87,ICSD,1.133727174260218e-05,0.3489276518418576,1.133727174260218e-05,0.3489276518418576,2.3165928140840747e-05,0.3489276518418576,4.600311766155259e-05,0.6284420810167732,0,0,0,2.3165928140840747e-05,2.3165928140840747e-05,1.133727174260218e-05,1.133727174260218e-05,1.1828656398238566e-05,Sb3Tb5,0,0,0,0,0
Sb3.0Tb4.0 I-43d,Sb3Tb4,I-43d,220.0,0.9159,0.9159,0.9159,90.0,90.0,90.0,0.76832,2.0,Sb3.0Tb4.0,298.15,101.325,8.65,ICSD,1.1281007465774094e-05,0.773869553637979,1.1281007465774094e-05,0.773869553637979,1.1281007465774094e-05,0.773869553637979,3.3971206212822944e-05,0.772490745763495,0,0,0,1.1281007465774094e-05,1.1281007465774094e-05,1.1281007465774094e-05,1.1281007465774094e-05,0.0,Sb3Tb4,0,0,0,0,0
Sb2.0Yb1.0Zn2.0 P-3m1,Sb2Yb1Zn2,P-3m1,164.0,0.4444,0.4444,0.7424000000000001,90.0,90.0,120.0,0.12697,3.0,Sb2.0Yb1.0Zn2.0,298.15,101.325,7.16,ICSD,1.2989187097178078e-05,0.8952395847662876,1.2989187097178078e-05,0.8952395847662876,2.453528977652196e-05,0.8952395847662876,4.851149896771439e-05,0.8878600907109901,0,0,0,2.453528977652196e-05,2.453528977652196e-05,1.2989187097178078e-05,1.2989187097178078e-05,1.1546102679343878e-05,Sb2Yb1Zn2,0,0,0,0,0
Sb1.5Si1.5Tb5.0 P63/mcm,Sb1.5Si1.5Tb5,P63/mcm,193.0,0.8684,0.8684,0.6308,90.0,90.0,120.0,0.41197,3.0,Sb1.5Si1.5Tb5.0,300.0,101.325,8.22,ICSD,9.212778162776831e-06,0.9599318041750126,9.212778162776831e-06,0.9599318041750126,2.030091657398408e-05,0.9599318041750126,3.870213537424888e-05,0.9664985800855612,0,0,0,2.030091657398408e-05,2.030091657398408e-05,9.212778162776831e-06,9.212778162776831e-06,1.1088138411207246e-05,Sb1.5Si1.5Tb5,0,0,0,0,0
Sb1.0Ti2.0 I4/mmm,SbTi2,I4/mmm,139.0,0.39568,0.39568,1.45669,90.0,90.0,90.0,0.2281,2.0,Sb1.0Ti2.0,298.15,101.325,6.34,PCD,2.1639955701022705e-05,0.7687248190818966,2.1639955701022705e-05,0.7687248190818966,-1.919298504129561e-05,0.7687248190818966,2.43816007890052e-05,0.7687248190818966,1,0,0,2.1639955701022705e-05,2.1639955701022705e-05,-1.919298504129561e-05,-1.919298504129561e-05,4.083294074231831e-05,Sb1Ti2,0,0,0,0,0
S8.0 P1211,S8,P1211,4.0,1.072,1.0763,1.0876,90.0,95.64,90.0,1.24879,1.0,S8.0,218.0,101.325,2.05,ICSD,4.02361981338163e-05,0.8949887743090369,5.480343822447479e-05,0.9108869586495358,5.4749228468524e-05,0.9108869586495358,0.0001508422862368,0.915130846055271,0,0,0,5.480343822447479e-05,5.480343822447479e-05,4.02361981338163e-05,4.02361981338163e-05,1.4567240090658486e-05,S8,0,0,0,0,0
S8.0 FdddZ,S8,FdddZ,70.0,1.0463,1.2879,2.4478,90.0,90.0,90.0,3.29848,1.0,S8.0,298.0,101.325,2.07,ICSD,5.337493589568023e-05,0.9318153295532328,6.885556411361842e-05,0.9405579914007136,1.904015586412414e-05,0.9405579914007136,0.0001412729319651,0.92742488646134,0,0,0,6.885556411361842e-05,6.885556411361842e-05,1.904015586412414e-05,1.904015586412414e-05,4.9815408249494286e-05,S8,0,0,0,0,0
S4.0V3.0 P63/m,S4V3,P63/m,176.0,0.9118,0.9118,0.33035,90.0,90.0,120.0,0.23785,2.0,S4.0V3.0,295.0,101.325,3.92,ICSD,1.088460824636256e-05,0.9889504698961082,1.088460824636256e-05,0.9889504698961082,1.067892682338485e-05,0.9889504698961082,3.293917599227342e-05,0.9706289006968016,0,0,0,1.088460824636256e-05,1.088460824636256e-05,1.067892682338485e-05,1.067892682338485e-05,2.0568142297771165e-07,S4V3,0,0,0,0,0
S4.0Tl0.39V3.0 P63/m,S4Tl0.39V3,P63/m,176.0,0.9204,0.9204,0.33058,90.0,90.0,120.0,0.2425,3.0,S4.0Tl0.39V3.0,293.0,101.325,4.94,PCD,9.822784667229814e-06,0.887216455229366,9.822784667229814e-06,0.887216455229366,2.3225996437197347e-05,0.887216455229366,4.2293899704921136e-05,0.95677027079321,0,0,0,2.3225996437197347e-05,2.3225996437197347e-05,9.822784667229814e-06,9.822784667229814e-06,1.3403211769967532e-05,S4Tl0.39V3,0,0,0,0,0
S2.0Ti1.0 P-3m1,S2Ti1,P-3m1,164.0,0.3406,0.3406,0.5695,90.0,90.0,120.0,0.05722,2.0,S2.0Ti1.0,298.15,101.325,3.25,ICSD,9.152431154691014e-05,0.9888404289839502,9.152431154691014e-05,0.9888404289839502,0.0001536848147098,0.9888404289839502,0.000336462006925,0.9849391118525744,0,0,0,0.0001536848147098,0.0001536848147098,9.152431154691014e-05,9.152431154691014e-05,6.216050316294268e-05,S2Ti1,0,0,0,0,0
S2.0Sn1.0Ta1.0 P63/mmc,S2Sn1Ta1,P63/mmc,194.0,0.3279999999999999,0.3279999999999999,1.7399999999999998,90.0,90.0,120.0,0.16212,3.0,S2.0Sn1.0Ta1.0,298.15,101.325,7.45,ICSD,7.4159041723913156e-06,0.8201520004424442,7.4159041723913156e-06,0.8201520004424442,6.853820685185256e-06,0.8201520004424442,2.157392492491792e-05,0.8910219922199829,0,0,0,7.4159041723913156e-06,7.4159041723913156e-06,6.853820685185256e-06,6.853820685185256e-06,5.620834872060594e-07,S2Sn1Ta1,0,0,0,0,0
S2.0Si1.0 Ibam,S2Si1,Ibam,72.0,0.561,0.957,0.554,90.0,90.0,90.0,0.29743,2.0,S2.0Si1.0,298.15,101.325,2.06,ICSD,4.570415919569961e-05,0.7410047671396451,2.8426178188613155e-05,0.4108414922493432,-6.776878293806291e-06,0.4108414922493432,6.78986769500862e-05,0.3526235282704222,1,0,0,4.570415919569961e-05,4.570415919569961e-05,-6.776878293806291e-06,-6.776878293806291e-06,5.248103748950591e-05,S2Si1,0,0,0,0,0
S1.0Zn1.0 F-43m,S1Zn1,F-43m,216.0,0.54093,0.54093,0.54093,90.0,90.0,90.0,0.15828,2.0,S1.0Zn1.0,298.0,101.325,4.09,ICSD,0.0001611223432015,0.3014616870104336,0.0001611223432015,0.3014616870104336,0.0001611223432015,0.3014616870104336,0.0004834511536,0.3014568209559871,0,0,0,0.0001611223432015,0.0001611223432015,0.0001611223432015,0.0001611223432015,0.0,S1Zn1,0,0,0,0,0
S1.0U1.0 Fm-3m,S1U1,Fm-3m,225.0,0.5484,0.5484,0.5484,90.0,90.0,90.0,0.16493,2.0,S1.0U1.0,298.15,101.325,10.88,ICSD,0.0001042964690629,0.7042496567663908,0.0001042964690629,0.7042496567663908,0.0001042964690629,0.7042496567663908,0.0003125021870903,0.7220398980941091,0,0,0,0.0001042964690629,0.0001042964690629,0.0001042964690629,0.0001042964690629,0.0,S1U1,0,0,0,0,0
S1.0Sn1.0 Pnma,S1Sn1,Pnma,62.0,1.1312,0.39538,0.45109,90.0,90.0,90.0,0.20175,2.0,S1.0Sn1.0,298.15,101.325,4.96,ICSD,3.97011401096742e-05,0.9811708151880418,5.283419974195649e-05,0.9539186684813418,-5.180660220187853e-05,0.9539186684813418,4.0825022839478535e-05,0.9150499668479912,1,1,0,5.283419974195649e-05,5.283419974195649e-05,-5.180660220187853e-05,3.97011401096742e-05,0.0001046408019438,S1Sn1,0,0,0,0,0
S1.0Sn1.0 Cmcm,S1Sn1,Cmcm,63.0,0.4112,1.17154,0.4107999999999999,90.0,90.0,90.0,0.1979,2.0,S1.0Sn1.0,298.15,101.325,5.06,ICSD,2.8628314474049307e-05,0.8393685725094484,1.8168244874722692e-05,0.9725733717338624,9.232292346084368e-06,0.9725733717338624,5.5377865719496485e-05,0.938757469882784,0,0,0,2.8628314474049307e-05,2.8628314474049307e-05,9.232292346084368e-06,9.232292346084368e-06,1.939602212796494e-05,S1Sn1,0,0,0,0,0
S1.0 R-3 h,S,R-3 h,148.0,1.0818,1.0818,0.428,90.0,90.0,120.0,0.4338,1.0,S1.0,298.15,101.325,2.21,PCD,-8.549764251288751e-05,0.9353204000623392,-8.549764251288751e-05,0.9353204000623392,-0.0001979351350369,0.9353204000623392,-0.0003689337134483,0.9470820515808018,1,1,1,-8.549764251288751e-05,-0.0001979351350369,-0.0001979351350369,-8.549764251288751e-05,0.000112437492524,S,0,0,0,0,0
S1.0 P1211,S,P1211,4.0,1.072,1.0763,1.0876,90.0,95.64,90.0,1.24879,1.0,S1.0,218.0,101.325,2.05,PCD,3.5699259421623314e-05,0.7391047887141406,4.568453070851041e-05,0.723693970786613,5.787642007795266e-05,0.723693970786613,0.0001410229927935,0.8109673565325515,0,0,0,5.787642007795266e-05,5.787642007795266e-05,3.5699259421623314e-05,3.5699259421623314e-05,2.2177160656329343e-05,S,0,0,0,0,0
Ru2.0Si2.0U1.0 I4/mmm,Ru2Si2U1,I4/mmm,139.0,0.4126,0.4126,0.9568,90.0,90.0,90.0,0.16288,3.0,Ru2.0Si2.0U1.0,298.15,101.325,10.12,ICSD,9.626576953653404e-06,0.540661430480538,9.626576953653404e-06,0.540661430480538,-5.27405056800833e-06,0.540661430480538,1.409307922550516e-05,0.5439287961152375,1,0,0,9.626576953653404e-06,9.626576953653404e-06,-5.27405056800833e-06,-5.27405056800833e-06,1.4900627521661735e-05,Ru2Si2U1,0,0,0,0,0
Ru1.0V1.0 Pm-3m,Ru1V1,Pm-3m,221.0,0.3,0.3,0.3,90.0,90.0,90.0,0.027,2.0,Ru1.0V1.0,298.15,101.325,9.35,ICSD,3.726779541178898e-05,0.7833451962026647,3.726779541178898e-05,0.7833451962026647,3.726779541178898e-05,0.7833451962026647,0.0001117584368102,0.783101177850367,0,0,0,3.726779541178898e-05,3.726779541178898e-05,3.726779541178898e-05,3.726779541178898e-05,0.0,Ru1V1,0,0,0,0,0
Rh2.0Si2.0Tb1.0 I4/mmm,Rh2Si2Tb1,I4/mmm,139.0,0.4037,0.4037,0.995,90.0,90.0,90.0,0.16216,3.0,Rh2.0Si2.0Tb1.0,298.15,101.325,8.55,ICSD,2.2410067983870118e-05,0.4199337741327451,2.2410067983870118e-05,0.4199337741327451,1.6300081548927953e-05,0.4199337741327451,6.122814178858988e-05,0.3725211053284871,0,0,0,2.2410067983870118e-05,2.2410067983870118e-05,1.6300081548927953e-05,1.6300081548927953e-05,6.109986434942161e-06,Rh2Si2Tb1,0,0,0,0,0
Rh1.0 Fm-3m,Rh1,Fm-3m,225.0,0.37578,0.37578,0.37578,90.0,90.0,90.0,0.05306,1.0,Rh1.0,298.15,101.325,12.65,ICSD,-3.402426991058125e-05,0.9994652185797438,-3.402426991058125e-05,0.9994652185797438,-3.402426991058125e-05,0.9994652185797438,-0.0001020969198217,0.9991853224401968,1,1,1,-3.402426991058125e-05,-3.402426991058125e-05,-3.402426991058125e-05,-3.402426991058125e-05,0.0,Rh1,0,0,0,0,0
Re2.0U1.0 P63/mmc,Re2U1,P63/mmc,194.0,0.5405,0.5405,0.8683,90.0,90.0,120.0,0.21968,2.0,Re2.0U1.0,298.15,101.325,18.46,ICSD,-6.58268287424613e-06,0.6525070178796979,-6.58268287424613e-06,0.6525070178796979,1.7790266491252565e-05,0.6525070178796979,4.720060923836986e-06,0.6427841269766302,1,0,0,1.7790266491252565e-05,1.7790266491252565e-05,-6.58268287424613e-06,-6.58268287424613e-06,2.4372949365498693e-05,Re2U1,0,0,0,0,0
Rb8.0Sn44.0 Pm-3n,Rb8Sn44,Pm-3n,223.0,1.20645,1.20645,1.20645,90.0,90.0,90.0,1.75601,2.0,Rb8.0Sn44.0,370.0,101.325,5.59,ICSD,1.6823305741661926e-05,0.9984608232039118,1.6823305741661926e-05,0.9984608232039118,1.6823305741661926e-05,0.9984608232039118,5.046872395024613e-05,0.9984720728849248,0,0,0,1.6823305741661926e-05,1.6823305741661926e-05,1.6823305741661926e-05,1.6823305741661926e-05,0.0,Rb8Sn44,0,0,0,0,0
Rb8.0Sn44.0 Ia-3d,Rb8Sn44,Ia-3d,230.0,2.41031,2.41031,2.41031,90.0,90.0,90.0,14.00292,2.0,Rb8.0Sn44.0,300.0,101.325,5.6,ICSD,1.0930940641370004e-05,0.9965120175446268,1.0930940641370004e-05,0.9965120175446268,1.0930940641370004e-05,0.9965120175446268,3.279292566322285e-05,0.9965103396759716,0,0,0,1.0930940641370004e-05,1.0930940641370004e-05,1.0930940641370004e-05,1.0930940641370004e-05,0.0,Rb8Sn44,0,0,0,0,0
Rb4.0Sn22.0 Pm-3n,Rb4Sn22,Pm-3n,223.0,1.20645,1.20645,1.20645,90.0,90.0,90.0,1.756,2.0,Rb4.0Sn22.0,370.0,101.325,5.59,PCD,1.6823305741661926e-05,0.9984608232039118,1.6823305741661926e-05,0.9984608232039118,1.6823305741661926e-05,0.9984608232039118,5.030700195015582e-05,0.9980893573860836,0,0,0,1.6823305741661926e-05,1.6823305741661926e-05,1.6823305741661926e-05,1.6823305741661926e-05,0.0,Rb4Sn22,0,0,0,0,0
Rb2.0Sn11.0 Ia-3d,Rb2Sn11,Ia-3d,230.0,2.41031,2.41031,2.41031,90.0,90.0,90.0,14.0029,2.0,Rb2.0Sn11.0,300.0,101.325,5.6,PCD,1.1334790256168836e-05,0.9825581443039948,1.1334790256168836e-05,0.9825581443039948,1.1334790256168836e-05,0.9825581443039948,3.400417737183598e-05,0.982481329634687,0,0,0,1.1334790256168836e-05,1.1334790256168836e-05,1.1334790256168836e-05,1.1334790256168836e-05,0.0,Rb2Sn11,0,0,0,0,0
Pt7.0Sc4.0Si2.0 Pbam,Pt7Sc4Si2,Pbam,55.0,0.6476,1.6171,0.39896,90.0,90.0,90.0,0.4178,3.0,Pt7.0Sc4.0Si2.0,298.15,101.325,12.73,PCD,1.7234974156605637e-05,0.9993564950109088,1.1871873588412764e-05,0.9993564950109084,5.979103434183543e-06,0.9993564950109084,3.49751480467306e-05,0.9993564950109088,0,0,0,1.7234974156605637e-05,1.7234974156605637e-05,5.979103434183543e-06,5.979103434183543e-06,1.1255870722422096e-05,Pt7Sc4Si2,0,0,0,0,0
Pt3.55V0.44 Fm-3m,Pt3.552V0.444,Fm-3m,225.0,0.3902,0.3902,0.3902,90.0,90.0,90.0,0.05941,2.0,Pt3.55V0.44,293.0,101.325,20.0,ICSD,1.082920481274154e-05,0.9994106171503616,1.082920481274154e-05,0.9994106171503616,1.082920481274154e-05,0.9994106171503616,3.236430573977312e-05,0.9996065012347648,0,0,0,1.082920481274154e-05,1.082920481274154e-05,1.082920481274154e-05,1.082920481274154e-05,0.0,Pt3.552V0.444,0,0,0,0,0
Pt2.0Sn1.0U2.0 P42/mnm,Pt2Sn1U2,P42/mnm,136.0,0.7681,0.7681,0.7391,90.0,90.0,90.0,0.43605,3.0,Pt2.0Sn1.0U2.0,298.15,101.325,15.0,ICSD,-1.24568104530054e-05,0.999522517453696,-1.24568104530054e-05,0.999522517453696,-9.469940135123685e-06,0.999522517453696,-3.429609134136926e-05,0.9992744365732118,1,0,1,-9.469940135123685e-06,-1.24568104530054e-05,-1.24568104530054e-05,-9.469940135123685e-06,2.986870317881717e-06,Pt2Sn1U2,0,0,0,0,0
Pt1.0U1.0 P1211,Pt1U1,P1211,4.0,0.5727,1.0779999999999998,0.576,90.0,99.6,90.0,0.35063,2.0,Pt1.0U1.0,295.0,101.325,16.41,ICSD,6.588019895309282e-06,0.8875476067206948,2.256700126393786e-06,0.8875476067208791,1.2688554142001387e-05,0.8875476067208791,2.299581494659784e-05,0.8875476067206948,0,0,0,1.2688554142001387e-05,1.2688554142001387e-05,2.256700126393786e-06,2.256700126393786e-06,1.0431854015607604e-05,Pt1U1,0,0,0,0,0
Pt1.0Tb2.0 Pnma,Pt1Tb2,Pnma,62.0,0.7147,0.4772,0.8763,90.0,90.0,90.0,0.29887,2.0,Pt1.0Tb2.0,298.15,101.325,11.4,ICSD,3.3373142348972223e-08,0.8400637799498016,1.2495536234745653e-07,0.8400637799498019,8.165567920553645e-08,0.8400637799498019,1.1970838686272034e-07,0.8400637799498019,0,0,0,1.2495536234745653e-07,1.2495536234745653e-07,3.3373142348972223e-08,3.3373142348972223e-08,9.158221999848432e-08,Pt1Tb2,0,0,0,0,0
Pt1.0Sn4.0 CccaZ,Pt1Sn4,CccaZ,68.0,0.6418,1.1366,0.6384000000000001,90.0,90.0,90.0,0.46569,2.0,Pt1.0Sn4.0,298.15,101.325,9.55,ICSD,1.1778651353649006e-05,0.9799416284047188,2.397717603526345e-05,0.983803561863494,1.2352078739885602e-05,0.983803561863494,4.805649524248419e-05,0.9811931681888754,0,0,0,2.397717603526345e-05,2.397717603526345e-05,1.1778651353649006e-05,1.1778651353649006e-05,1.2198524681614447e-05,Pt1Sn4,0,0,0,0,0
Pt1.0Sn1.0Tb1.0 Pnma,PtSnTb,Pnma,62.0,0.7164,0.4537,0.7941,90.0,90.0,90.0,0.2581,3.0,Pt1.0Sn1.0Tb1.0,298.15,101.325,12.17,PCD,-6.121179406969763e-05,0.9996399592030832,-4.671897592106588e-05,0.9996399592030836,-5.718978660432567e-05,0.9996399592030836,-0.0001646266673952,0.9996693189622092,1,1,1,-4.671897592106588e-05,-6.121179406969763e-05,-6.121179406969763e-05,-4.671897592106588e-05,1.4492818148631752e-05,Pt1Sn1Tb1,0,0,0,0,0
Pt1.0 Fm-3m,Pt1,Fm-3m,225.0,0.39231,0.39231,0.39231,90.0,90.0,90.0,0.06038,1.0,Pt1.0,298.0,101.325,21.46,ICSD,-1.3633284082407078e-05,0.3804402773213982,-1.3633284082407078e-05,0.3804402773213982,-1.3633284082407078e-05,0.3804402773213982,-4.121501500694517e-05,0.3835327686951603,1,0,1,-1.3633284082407078e-05,-1.3633284082407078e-05,-1.3633284082407078e-05,-1.3633284082407078e-05,0.0,Pt1,0,0,0,0,0
Pr4.0Sb3.0 I-43d,Pr4Sb3,I-43d,220.0,0.9458,0.9458,0.9458,90.0,90.0,90.0,0.84605,2.0,Pr4.0Sb3.0,298.15,101.325,7.29,ICSD,-8.68399968885754e-06,0.5463673520570049,-8.68399968885754e-06,0.5463673520570049,-8.68399968885754e-06,0.5463673520570049,-2.5649253381017825e-05,0.5409061684904466,1,0,1,-8.68399968885754e-06,-8.68399968885754e-06,-8.68399968885754e-06,-8.68399968885754e-06,0.0,Pr4Sb3,0,0,0,0,0
Pr1.0Zn1.0 P4/mmm,PrZn,P4/mmm,123.0,0.3658,0.3658,0.3685,90.0,90.0,90.0,0.04931,2.0,Pr1.0Zn1.0,298.0,101.325,6.95,PCD,6.378159675608751e-06,0.972830663963442,6.378159675608751e-06,0.972830663963442,3.528066552662269e-06,0.972830663963442,1.598541986917563e-05,0.3094410983837622,0,0,0,6.378159675608751e-06,6.378159675608751e-06,3.528066552662269e-06,3.528066552662269e-06,2.850093122946482e-06,Pr1Zn1,0,0,0,0,0
Pd5.0Se1.0Zn1.0 P4/mmm,Pd5Se1Zn1,P4/mmm,123.0,0.3952,0.3952,0.6914,90.0,90.0,90.0,0.10798,3.0,Pd5.0Se1.0Zn1.0,298.15,101.325,10.4,ICSD,1.7028511547935935e-05,0.8740957618494478,1.7028511547935935e-05,0.8740957618494478,4.457987406628984e-07,0.8740957618494478,3.457302807724815e-05,0.8682096342197086,0,0,0,1.7028511547935935e-05,1.7028511547935935e-05,4.457987406628984e-07,4.457987406628984e-07,1.6582712807273037e-05,Pd5Se1Zn1,0,0,0,0,0
Pd3.0Tm1.0 Pm-3m,Pd3Tm1,Pm-3m,221.0,0.4054999999999999,0.4054999999999999,0.4054999999999999,90.0,90.0,90.0,0.06668,2.0,Pd3.0Tm1.0,298.15,101.325,12.16,ICSD,6.13444422623594e-06,0.6501013954524356,6.13444422623594e-06,0.6501013954524356,6.13444422623594e-06,0.6501013954524356,1.869046770601911e-05,0.6532555925983977,0,0,0,6.13444422623594e-06,6.13444422623594e-06,6.13444422623594e-06,6.13444422623594e-06,0.0,Pd3Tm1,0,0,0,0,0
Pd2.0Sn1.0U2.0 P4/mbm,Pd2Sn1U2,P4/mbm,127.0,0.7595,0.7595,0.3799,90.0,90.0,90.0,0.2191399999999999,3.0,Pd2.0Sn1.0U2.0,298.15,101.325,12.24,ICSD,4.730666938302392e-06,0.4168903959005048,4.730666938302392e-06,0.4168903959005048,1.4954358047201487e-05,0.4168903959005048,2.405538359354654e-05,0.9818353669655344,0,0,0,1.4954358047201487e-05,1.4954358047201487e-05,4.730666938302392e-06,4.730666938302392e-06,1.0223691108899096e-05,Pd2Sn1U2,0,0,0,0,0
Pd2.0Si2.0U1.0 I4/mmm,Pd2Si2U1,I4/mmm,139.0,0.423,0.423,0.9873,90.0,90.0,90.0,0.1766599999999999,3.0,Pd2.0Si2.0U1.0,298.15,101.325,9.53,ICSD,2.286478181625162e-05,0.8666275213126069,2.286478181625162e-05,0.8666275213126069,1.843654683886969e-06,0.8666275213126069,4.753061454454531e-05,0.8272015201850651,0,0,0,2.286478181625162e-05,2.286478181625162e-05,1.843654683886969e-06,1.843654683886969e-06,2.102112713236465e-05,Pd2Si2U1,0,0,0,0,0
Pd2.0Si2.0Tb1.0 I4/mmm,Pd2Si2Tb1,I4/mmm,139.0,0.4134,0.4134,0.9874,90.0,90.0,90.0,0.16875,3.0,Pd2.0Si2.0Tb1.0,298.15,101.325,8.42,ICSD,5.39749306494352e-05,0.9980131498119652,5.39749306494352e-05,0.9980131498119652,-1.741954944489363e-07,0.9980131498119652,0.0001077192146571,0.9998342155585204,1,0,0,5.39749306494352e-05,5.39749306494352e-05,-1.741954944489363e-07,-1.741954944489363e-07,5.414912614388414e-05,Pd2Si2Tb1,0,0,0,0,0
